Repository: singhad/plastic_anisotropy_pipeline

# plastic_anisotropy_pipeline

# AM Plastic Anisotropy — Interpolation & Contour Mapping

A Python toolkit to use interpolators (Akima, RBF, Kriging, Linear, Nearest, Biharmonic) for exploring how **aging time** and **aging temperature** affect plastic anisotropy and other mechanical properties in additively manufactured maraging steel.

> **Status:** ***Active***. Uncertainty maps are **OFF by default** (future work) but can be turned on by using the `--compute-uncertainty` flag in the CLI. Benchmarks/metrics saving is ON when running everything using the `--method all` flag or when `--benchmark` flag is provided for a specific method in the CLI.
---

## Features

- Multiple interpolators: **Akima, RBF, Kriging, Linear, Nearest, Biharmonic (Clough–Tocher), RBF-compact**.
- Multiple mechanical properties: **Rp0.2, Rm, At, HV, E, v, Z, A32, R_bar, delta_R**.
- Other adjustable parameters: `--grid-size`,`--y-strain`.
- Uniform contour plotting + grid exports for downstream analysis.
- Reproducible output structure (grids/plots/metrics by technique).
- CLI for batch runs across multiple properties.
- Optional benchmarks (RMSE/MAE/R²) via `--benchmark`.
- Optional uncertainty quantification via `--compute-uncertainty` (future work).
- Modular design for easy extension to new materials/properties.

---

## Repository layout

```plaintext
plastic_anisotropy_pipeline/
├── environment.yml                 # Conda environment file
├── requirements.txt                # List of dependencies
├── .gitignore                      # Gitignore file
├── LICENSE                         # License file
├── datasets/                       # Input CSV files
│   ├── all_mechanical_properties.csv
│   ├── all_r_values.csv
├── outputs/                        # Interpolated grids & benchmarks in separate folders for each interpolator(.csv)
├── plots/                          # Generated plots in separate folders for each interpolator (.png)
├── logs/                           # Log files (.log)
├── scripts/
│   ├── __init__.py                 # Package initializer with version info
│   ├── cli.py                      # command-line entry point
│   ├── data_loader.py              # dataset ingestion & merging
│   ├── plotting.py                 # contour plotting
│   ├── saving.py                   # file paths & persistence
│   └── utils.py                    # logging & helpers
├── interpolators/                  # Interpolator implementations
│   ├── __init__.py                 # Interpolator package initializer
│   ├── akima.py                    # Akima interpolator
│   ├── rbf.py                      # Radial Basis Function interpolator
│   ├── kriging.py                  # Kriging interpolator
│   ├── linear.py                   # Linear interpolator
│   ├── nearest.py                  # Nearest neighbor interpolator
│   ├── biharmonic.py               # Biharmonic (Clough–Tocher) interpolator
│   └── rbf_compact.py              # Compact RBF interpolator
└── README.md                       # Project documentation
```


---

### Option A: Conda (recommended)

```bash

# (Optional) Update conda first
conda update -n base -c conda-forge conda

# Create and activate env from environment.yml
conda env create -f environment.yml
conda activate plastic_anisotropy_pipeline
```

### Option B: Pure pip/venv
```bash
python -m venv .venv
source .venv/bin/activate        # Windows: .venv\Scripts\activate
pip install -U pip
pip install -r requirements.txt # installing dependencies from requirements.txt

```
---

## Quickstart

Run interpolation for all properties with default settings:
```bash
python scripts/cli.py --method all
```
This will generate contour plots, interpolated grids and benchmarks for all mechanical properties in the `datasets/` folder, saving outputs in the `outputs/<interpolator>` and `plots/<interpolator>` directories.

### Available CLI options
```bash

# Required
--method {akima,rbf,kriging,nearest,linear,biharmonic,rbf_compact,all}
    Which technique to run, or 'all' to sweep everything (including benchmarks).

# Core
--properties PROP [PROP ...]
    Mechanical property columns to process.
    default: Rp0.2 Rm At HV E v Z A32 R_bar delta_R

--grid-size INT
    Grid resolution along each axis (e.g., 100 → 100x100).
    default: 100

--y-strain FLOAT
    Axial Strain value in percent (used for r-value flows).
    default: 1.5

### Sample runs
```bash

# For all methods
python scripts/cli.py --method all --compute-uncertainty

# Non-kriging methods (proximity-based sigma)
python scripts/cli.py --method rbf --properties Rp0.2 --compute-uncertainty --uncertainty-k 3
```
**Notes:**
- Default is **OFF** to avoid confusion while interpretation/calibration is pending.
- When enabled, uncertainty artifacts are saved alongside grids/plots under the method’s output folders.

---

File: datasets/all_r_values.csv
Delta_r,r_bar,Treatment,Supplier,Time,Temperature,y_strain
0.08,0.72,AsBuilt,3D Pro,0,20,Axial Strain: 1%
0.08,0.78,AsBuilt,3D Pro,0,20,Axial Strain: 2%
0.08,0.81,AsBuilt,3D Pro,0,20,Axial Strain: 1.5%
0.02,0.54,4h @ 490C,3D Pro,4,490,Axial Strain: 1.5%
0,0.56,6h @ 490C,3D Pro,6,490,Axial Strain: 1.5%
0.03,0.64,6h @ 490C,3D Pro,6,490,Axial Strain: 2%
0.01,0.53,8h @ 490C,3D Pro,8,490,Axial Strain: 1.5%
0.3,0.66,AsBuilt,SEAM,0,20,Axial Strain: 1%
0.34,0.64,AsBuilt,SEAM,0,20,Axial Strain: 1.5%
0.37,0.58,AsBuilt,SEAM,0,20,Axial Strain: 2%
0,0.52,6h @ 490C,SEAM,6,490,Axial Strain: 1.5%
0.09,0.55,6h @ 525C,SEAM,6,525,Axial Strain: 1.5%
0.23,0.6,6h @ 525C,SEAM,6,525,Axial Strain: 2%
0.1,0.66,8h @ 540C,SEAM,8,540,Axial Strain: 1.5%
0.1,0.68,8h @ 540C,SEAM,8,540,Axial Strain: 2%
0.11,0.69,8h @ 540C,SEAM,8,540,Axial Strain: 2.5%
0.11,0.69,8h @ 540C,SEAM,8,540,Axial Strain: 3%
0.12,0.69,8h @ 540C,SEAM,8,540,Axial Strain: 3.5%
0.25,0.63,4h @ 540C,SEAM,4,540,Axial Strain: 1.5%
0.39,0.72,4h @ 540C,SEAM,4,540,Axial Strain: 2%
0.06,0.56,6h @ 540C,SEAM,6,540,Axial Strain: 1.5%
0.1,0.65,6h @ 540C,SEAM,6,540,Axial Strain: 2%
0.13,0.72,6h @ 540C,SEAM,6,540,Axial Strain: 2.5%
-0.01,0.59,4h @ 525C,SEAM,4,525,Axial Strain: 1.5%
0.16,0.59,4h @ 525C,SEAM,4,525,Axial Strain: 2%
0.01,0.62,8h @ 525C,SEAM,8,525,Axial Strain: 1.5%
0.04,0.71,8h @ 525C,SEAM,8,525,Axial Strain: 2%
0.07,0.78,8h @ 525C,SEAM,8,525,Axial Strain: 2.5%
0.11,0.61,6h @ 460C,SEAM,6,460,Axial Strain: 1.5%
0.31,0.75,6h @ 460C,SEAM,6,460,Axial Strain: 2%
-0.01,0.59,8h @ 460C,SEAM,8,460,Axial Strain: 1.5%
0.16,0.59,8h @ 460C,SEAM,8,460,Axial Strain: 2%
0.01,0.63,12h @ 460C,SEAM,12,460,Axial Strain: 1.5%
0.05,0.57,2h @ 600C,SEAM,2,600,Axial Strain: 1.5%
0.04,0.63,2h @ 600C,SEAM,2,600,Axial Strain: 2%
0.05,0.69,2h @ 600C,SEAM,2,600,Axial Strain: 2.5%
0.06,0.73,2h @ 600C,SEAM,2,600,Axial Strain: 3%
0.07,0.77,2h @ 600C,SEAM,2,600,Axial Strain: 3.5%
0.08,0.8,2h @ 600C,SEAM,2,600,Axial Strain: 4%
0.09,0.83,2h @ 600C,SEAM,2,600,Axial Strain: 4.5%
0.22,0.48,4h @ 600C,SEAM,4,600,Axial Strain: 1%
0.25,0.6,4h @ 600C,SEAM,4,600,Axial Strain: 1.5%
0.26,0.68,4h @ 600C,SEAM,4,600,Axial Strain: 2%
0.27,0.73,4h @ 600C,SEAM,4,600,Axial Strain: 2.5%
0.27,0.77,4h @ 600C,SEAM,4,600,Axial Strain: 3%
0.26,0.8,4h @ 600C,SEAM,4,600,Axial Strain: 3.5%
0.26,0.82,4h @ 600C,SEAM,4,600,Axial Strain: 4%
0.26,0.84,4h @ 600C,SEAM,4,600,Axial Strain: 4.5%
0.25,0.85,4h @ 600C,SEAM,4,600,Axial Strain: 5%
0.25,0.86,4h @ 600C,SEAM,4,600,Axial Strain: 5.5%
0.25,0.87,4h @ 600C,SEAM,4,600,Axial Strain: 6%
0.03,0.48,6h @ 600C,SEAM,6,600,Axial Strain: 1%
0.06,0.61,6h @ 600C,SEAM,6,600,Axial Strain: 1.5%
0.09,0.7,6h @ 600C,SEAM,6,600,Axial Strain: 2%
0.11,0.77,6h @ 600C,SEAM,6,600,Axial Strain: 2.5%
0.13,0.82,6h @ 600C,SEAM,6,600,Axial Strain: 3%
0.14,0.86,6h @ 600C,SEAM,6,600,Axial Strain: 3.5%
0.16,0.89,6h @ 600C,SEAM,6,600,Axial Strain: 4%
0.17,0.92,6h @ 600C,SEAM,6,600,Axial Strain: 4.5%
0.18,0.94,6h @ 600C,SEAM,6,600,Axial Strain: 5%
0.19,0.96,6h @ 600C,SEAM,6,600,Axial Strain: 5.5%
0.2,0.97,6h @ 600C,SEAM,6,600,Axial Strain: 6%
0.2,0.98,6h @ 600C,SEAM,6,600,Axial Strain: 6.5%
0.1,0.58,4h @ 490C,SEAM,4,490,Axial Strain: 1.5%
0.07,0.56,8h @ 490C,SEAM,8,490,Axial Strain: 1.5%
